Repository: tsingxuanhan/NexusFlow

<div align="center">

# NexusFlow

**面向超长程复杂任务的群体智能引擎**
*Where cognitive diversity meets dynamic topology.*

</div>

---

## 为什么需要 NexusFlow？

当前多智能体框架的主流做法是「堆模型」——更多 Agent、更大上下文、更贵的模型。但真实任务告诉我们一个反直觉的事实：

> **框架工程的影响力是模型本身的 7.6 倍。**（[Braintrust 1,781 条轨迹实证](https://www.braintrust.dev/)）

这意味着什么？同样的裸模型，放在一个设计良好的框架里，性能可以从 3.5% 跳到 80.1%（[Joel Niklaus 法律 Agent 实验](https://x.com/joelniklaus)）。**性能瓶颈不在模型，而在 Harness。**

NexusFlow 正是为了解决这个问题而诞生。我们不是又做了一个「多 Agent 聊天室」，而是提出了一种新的范式：

**认知分工（Cognitive Division of Labor, CDoL）** —— 主动制造信息不对称，迫使每个 Agent 只能看到任务的局部切片，必须从他人输出中逆向推断上下文。这种"受限视角"反而产生了超越任何单 Agent 的推理深度，就像真实组织中专业分工带来的认知增益。

配合**可解释动态拓扑**、**端边云三层调度**、**四层记忆系统**和**质量门禁**，NexusFlow 在 84,000+ 行代码中构建了一个真正为超长程复杂任务设计的群体智能引擎。

> *"Benchmark 测到的永远不是裸模型，而是'模型+Harness'的组合能力。最大的性能改进往往来自简单的自动化步骤，而非消耗大量 Token 去修改提示词。"*
> — Joel Niklaus, Hugging Face

---

## 🏆 实证结果

### LHAB-NF 真实基准测试：NexusFlow vs Single Agent

> 2026-08-02 | DeepSeek V4 Flash | LLM-as-Judge 5维统一评分

同一批 LHAB-NF 任务分别由 NexusFlow（CDoL 多 Agent 协作）和 Single Agent（单次 LLM 调用，无协作）执行，使用相同的 LLM-as-Judge 评分体系。

| 指标 | NexusFlow (CDoL) | Single Agent | 对比 |
|------|:-:|:-:|:-:|
| **Judge 质量分** | **0.364** | 0.218 | **+67%** |
| **步骤完成率** | **100%** | 34% | **+196%** |
| 完全失败任务 | **0/6** | 3/9 | — |
| Token 消耗 | 38,391 | 14,956 | 2.6x |
| 平均耗时 | 588s | 127s | 4.6x |

<details>
<summary>按任务明细</summary>

| 任务 | NexusFlow | Single Agent | 差距 |
|------|:-:|:-:|:-:|
| 跨设备邮件摘要 (T1-E) | 0.420 | 0.356 | +0.064 |
| 跨设备日程协调 (T1-M) | 0.413 | **0.540** | -0.127 |
| 单文件功能实现 (T2-E) | 0.478 | 0.173 | **+0.305** |
| 跨模块系统重构 (T2-H) | 0.450 | **0.000** | **+0.450** |
| 单数据源统计报告 (T3-E) | 0.233 | 0.167 | +0.067 |
| 多源数据对比分析 (T3-M) | 0.237 | **0.000** | **+0.237** |

</details>

**关键发现**：
- 在复杂跨模块/多源任务上，Single Agent 完全无法处理（3 任务得 0 分），NexusFlow 全部完成
- 唯一 SA 胜出的任务（日程协调 T1-M）是相对简单的协调任务，说明 CDoL 对简单任务有额外开销——这正是动态路由的价值
- 综合来看，多 Agent 协作在质量上高出 67%，步骤覆盖率从 34% 提升到 100%

📋 [完整报告](benchmark_results/report.md) | 📊 [原始数据](benchmark_results/raw_results.json)

### 更多实验数据

> 所有实验均基于真实 LLM API 调用，数据和报告均可追溯。

| 实验 | 核心结果 | 报告 | 数据 |
|------|----------|:----:|:----:|
| PinchBench 25 Hard Cases | NF **+6.7%**，iterative_code_refine **+200%** | [📋](examples/stage7_pinchbench/STAGE7_PINCHBENCH_HARDCASES.md) | [📊](examples/stage7_pinchbench/results_nf/summary.json) |
| WorkBuddy 宏观经济 (20国×15指标×41年) | 加权 **+23.4%**，GDP 命中率 **+20pp** | [📋](examples/workbuddy_comparison/real_llm/D7_真实LLM实验报告.md) | [📊](examples/workbuddy_comparison/real_llm/real_benchmark_results.json) |
| 80 步全量 Benchmark (NF vs SA) | 质量 +2.6%，Token **-6.2%**，耗时 **-14.9%** | [📋](examples/benchmark_summary.md) | [📊](examples/stage5_eighty_steps/data/comparison.json) |
| CDoL 三阶段递进 | 64 → 85.5 → 90（SA → 6角色 → 10角色） | [📋](examples/benchmark_summary.md) | [📊](examples/stage1_single_vs_6roles/data/noaa/results_summary.json) |
| 四框架横向对比 | NF **75.0** vs AutoGen 72.0 / CrewAI 61.5 / LangGraph 63.8 | [📋](examples/horizontal_comparison/multi_framework_comparison_report.md) | [📊](examples/horizontal_comparison/multi_framework_comparison.json) |
| 质量门禁 | 错误率 **0%**（SA ≈ 100%），触发率 100% | [📋](examples/benchmark_summary.md) | — |
| 端边云实机验证 | 成本 **-88%**，质量仅差 0.061 | [📋](examples/edge_cloud_scheduling/real_machine_report.md) | [📊](examples/edge_cloud_scheduling/real_machine_data.json) |

---

## 🖥️ Dashboard — 实时可观测性

> NexusFlow Dashboard v4.0 提供任务执行全链路的可视化监控，对应荣耀挑战杯"界面美观度"评分项。

| 概览 — KPI 卡片 + Agent 状态 | CDoL 三轮通信可视化 |
|:---:|:---:|
| ![Dashboard Overview](docs/dashboard_screenshots/dashboard_overview.png) | ![CDoL Communication](docs/dashboard_screenshots/dashboard_cdol_comm.png) |

| 信息不对称架构 | 核心模块监控 |
|:---:|:---:|
| ![Info Architecture](docs/dashboard_screenshots/dashboard_info_arch.png) | ![Core Modules](docs/dashboard_screenshots/dashboard_core_modules.png) |

**四个页签**：概览（6 维 KPI + 拓扑热力图）· CDoL 通信（三轮协议 + 六种分解策略）· Agent 状态（10 角色实时监控）· 核心模块（路由 / 质量门禁 / 记忆系统）

📂 [打开 HTML Dashboard](docs/dashboard/nexusflow-dashboard-v4.html) | 🔧 [Gradio 实时面板源码](server/dashboard.py)

---

## ✨ 核心特性

### 🧠 认知分工引擎（CDoL）

- **6 种视角分解**：同一任务被拆分为 Researcher / Executor / Reviewer / Planner / Miner / Assayer 六个信息切片
- **有损通信机制**：Agent 之间不共享原始输入，只交换压缩后的中间结论
- **虚假一致检测**：当多个 Agent 给出表面一致但推理路径矛盾的答案时自动触发
- **2-3 轮辩论平台期**：ablation 实验证明 2-3 轮即可达到质量收敛，无需无限辩论
- **动态终止**：FusionJudge 判定 converge 时提前退出，不浪费算力
- **核心效果**：NOAA 气候任务 64→90 分，WHO 健康评估 74→90 分

### 🌐 可解释动态拓扑

- **5 种运行时拓扑**：`simple` / `research` / `coding` / `cdol` / `adaptive`
- **任务感知路由**：基于任务描述自动分类，运行时动态重建 Agent 协作图
- **决策可解释**：每个路由决策都有因子贡献度分析（能力匹配/负载/跨层/偏好/延迟）
- **自适应优化**：UCB1 多臂老虎机算法从执行历史学习最优路由模式

```python

# 路由决策解释 — 每个决策都有因子归因
plan = router.route(task)
print(plan.explanation.human_readable)

# → "混合拓扑，4 Agent 协作：coordinator → researcher → executor → reviewer。置信度 78%。"
```

详见 [`examples/p2_topology_demo.py`](examples/p2_topology_demo.py)

File: iteration/versions/v3.1.1_向量记忆升级/code/knowledge/building-materials-fundamentals.md
# 建材基础知识库

> 最后更新: 2026-05-06 | 条目数: 85 | 验证状态: ✅交叉验证

---

## 目录

1. [硅酸盐水泥矿物组成](#一硅酸盐水泥矿物组成)
2. [水化产物](#二水化产物)
3. [水化动力学](#三水化动力学)
4. [配合比设计原理](#四配合比设计原理)
5. [标准体系](#五标准体系)

---

## 一、硅酸盐水泥矿物组成

### 1.1 四大熟料矿物 (Bogue Notation)

| 矿物 | 化学式 | 缩写 | OPC中含量 | 水化速率 | 强度贡献 | 水化热(J/g) |
|------|--------|------|-----------|----------|----------|-------------|
| 硅酸三钙 | 3CaO·SiO2 | C3S | 45-65% | 快速(1-28d) | 主导28d强度 | ~500 |
| 硅酸二钙 | 2CaO·SiO2 | C2S | 15-30% | 慢速(周-年) | 长期强度 | ~250 |
| 铝酸三钙 | 3CaO·Al2O3 | C3A | 6-12% | 极快 | 低(需控制) | ~860 |
| 铁铝酸四钙 | 4CaO·Al2O3·Fe2O3 | C4AF | 8-12% | 中速 | 中等 | ~420 |

- **来源**: Britannica cement article + Engineers Views concrete guide
- **验证状态**: ✅ 多源验证

### 1.2 硅酸三钙(C3S)水化

**反应方程式**:
```
2C3S + 6H → C3S2H3 + 3CH
```

**核心要点**:
- 水化产物: C-S-H凝胶 + 氢氧化钙(CH)
- 贡献约70%的28天强度
- 水化热较高，需控制大体积混凝土温升
- **来源**: PSU CE584 Hydration Notes + Wikipedia Concrete
- **验证状态**: ✅ 交叉验证

### 1.3 硅酸二钙(C2S)水化

**反应方程式**:
```
2C2S + 4H → C3S2H3 + CH
```

**核心要点**:
- 水化产物同C3S，但CH产量较低
- 负责28天后的强度增长
- 水化热仅为C3S的一半
- **来源**: PSU CE584 + Engineers Views
- **验证状态**: ✅ 交叉验证

### 1.4 铝酸三钙(C3A)水化与石膏控制

**无石膏时的反应**:
```
C3A + 6H → C3AH6 (水榴石)
```
⚠️ **闪凝风险**：无石膏时C3A快速水化导致闪凝

**有石膏时的反应**:
```
C3A + 3CSH2 + 26H → C6AS3H32 (钙矾石/Ettringite)
```
针状钙矾石晶体包裹C3A表面，阻止进一步快速水化

**石膏耗尽后**:
```
2C3A + C6AS3H32 + 22H → 3C4ASH18 (单硫型)
```
- 外部硫酸盐侵入可将单硫型转回钙矾石(体积膨胀227%)
- **硫酸盐侵蚀的内部机理**
- **来源**: PSU CE584 + Wikipedia Hydration
- **验证状态**: ✅ 交叉验证

---

## 二、水化产物

### 2.1 主要水化产物组成

**成熟水泥浆体的组成**（按体积）:

| 水化产物 | 体积分数 | 重要性 |
|----------|----------|--------|
| C-S-H凝胶 | 50-60% | **最关键，强度来源** |
| 氢氧化钙(CH) | 20-25% | 易溶，有害相 |
| 钙矾石/单硫型 | 15-20% | 需控制 |
| 毛细孔/气孔 | 5-6% | 致密性 |

- **来源**: PSU CE584 + CIMSA Turkey
- **验证状态**: ✅ 交叉验证

### 2.2 C-S-H凝胶

**结构特性**:
- 结晶度差的纤维状凝胶
- **非固定化学计量**，C/S比可变(1.5-2.0)
- 典型OPC中C/S ≈ 1.7-1.8
- **来源**: PSU CE584 + Civil Rack + Britannica
- **验证状态**: ✅ 交叉验证

### 2.3 氢氧化钙(CH)

- 化学式: Ca(OH)2
- 结晶良好的六方板状
- 占水泥浆体体积20-25%
- **可溶性高** → 碱性来源但也是薄弱相
- **来源**: PSU CE584 + Wikipedia
- **验证状态**: ✅ 交叉验证

---

## 三、配合比设计原理

### 3.1 水灰比(W/C)理论 - Abrams定律

**Abrams定律 (1918)**:
```
fc = A × (w/c)^(-B)
```

**水灰比-强度对应表**:

| w/c | 28d强度(MPa) | 混凝土等级 | 典型应用 |
|-----|--------------|-----------|---------|
| 0.30 | 50-60 | M40+ | 高性能混凝土 |
| 0.35 | 45-55 | M35-M40 | 桥梁、海洋结构 |
| 0.40 | 35-45 | M30-M35 | 工业地坪 |
| 0.45 | 30-40 | M25-M30 | 柱、梁、板 |
| 0.50 | 25-35 | M20-M25 | 一般RC结构 |
| 0.60 | 15-22 | M10-M15 | PCC、找平层 |

- **来源**: Wikipedia Water-Cement Ratio + The Civil Studies
- **验证状态**: ✅ 交叉验证

---

## 四、标准体系

### 4.1 中国标准体系(GB)

| 标准号 | 名称 |
|--------|------|
| GB 175-2023 | 通用硅酸盐水泥 |
| GB/T 200-2017 | 中热/低热硅酸盐水泥 |
| GB 50010 | 混凝土结构设计规范 |
| JGJ 55 | 普通混凝土配合比设计规程 |

- **来源**: 中国混凝土与水泥制品协会
- **验证状态**: ✅ 验证

### 4.2 美国标准体系(ASTM)

| 标准号 | 名称 |
|--------|------|
| ASTM C150 | Portland Cement (I~V型) |
| ASTM C94 | Ready-Mixed Concrete |
| ACI 318 | Building Code for Structural Concrete |

- **来源**: ASTM Official
- **验证状态**: ✅ 验证

### 4.3 欧洲标准体系(EN)

| 标准号 | 名称 |
|--------|------|
| EN 197 | Cement (CEM I~V) |
| EN 206 | Concrete |
| EN 12620 | Aggregates |

- **来源**: 混凝土国际标准对比分析
- **验证状态**: ✅ 验证

---

## 参考文献

1. Taylor, H.F.W. (1997). Cement Chemistry. Thomas Telford.
2. Sidney Mindess & J. Francis Young (1981). Concrete. Prentice-Hall.
3. PSU CE584: Hydration of Portland Cement.
4. Wikipedia: Water-cement ratio, Portland cement hydration.
5. Civil Rack: 5 Stages of Cement Hydration Process.

---

## 六、固废综合治理政策动态

### 6.1 绿色建材产业高质量发展实施方案

**发布机构**: 工信部等十部门
**发布时间**: 2023年12月

**主要目标（2026）**:
- 绿色建材年营业收入超过3000亿元
- 年均增长10%以上
- 培育30个以上特色产业集群
- 建设50项以上绿色建材应用示范工程
- 政府采购政策实施城市不少于100个
- 绿色建材产品认证证书达到12000张

**来源**: 工信部 (2024)
**验证状态**: ✅ 官方发布

### 6.2 建材行业稳增长工作方案（2025-2026）

**发布时间**: 2025年9月

**主要目标**:
- 建材行业恢复向好，盈利水平有效提升
- 产业科技创新能力不断增强
- 绿色建材、先进无机非金属材料产业规模持续增长
- 绿色低碳和数字化发展水平明显提高

**重点任务**:
- 严禁新增水泥熟料、平板玻璃产能
- 持续开展绿色建材下乡活动
- 推进数字化转型、加快绿色低碳改造

**来源**: 新华社 (2025)
**验证状态**: ✅ 官方发布

### 6.3 政府采购支持绿色建材

**实施范围**: 2025年1月1日起
- 北京市朝阳区等**101个市**（市辖区）
- 医院、学校、办公楼、展览馆、体育馆、保障性住房等

**政策要求**:
- 政府采购工程项目使用"必选类"绿色建材应全部采购
- "可选类"绿色建材选用种类不低于40%

**来源**: 财政部 (2025)
**验证状态**: ✅ 官方发布

### 6.4 大宗固废综合利用目标

**2030年目标**:
- 大宗固废年综合利用量达45亿吨

**关键技术**:
- 飞灰矿化资源化：10-20%掺入水泥
- 钢渣风淬处理技术：快速冷却+稳定颗粒+零碳建材
- 粉煤灰低活性改性：综合利用率超76%

**来源**: 国务院固废综合治理行动计划 (2026)
**验证状态**: ⚠️ 单源待验证

---

## 参考文献（补充）

6. 工信部 (2024). 绿色建材产业高质量发展实施方案
7. 新华社 (2025). 建材行业稳增长工作方案（2025—2026年）
8. 财政部 (2025). 关于进一步扩大政府采购支持绿色建材促进建筑品质提升政策实施范围的通知

File: iteration/versions/v3.1.1_向量记忆升级/code/knowledge/nano-modification.md
# 纳米改性专题库

> 最后更新: 2026-05-06 | 条目数: 48 | 验证状态: ✅交叉验证

---

## 目录

1. [Nano SiO2纳米二氧化硅](#一nano-sio2纳米二氧化硅)
2. [Nano CaCO3纳米碳酸钙](#二nano-caco3纳米碳酸钙)
3. [ZIF-8 MOF阻锈剂](#三zif-8-mof阻锈剂)
4. [纳米材料协同效应](#四纳米材料协同效应)

---

## 一、Nano SiO2纳米二氧化硅

### 1.1 基本特性

| 参数 | 典型值 |
|------|--------|
| 粒径 | 5-50 nm |
| SiO2含量 | >99% |
| 比表面积 | 150-300 m2/g |
| 形态 | 球形颗粒 |

- **来源**: IRJMETS 2025 + ScienceDirect Nano-SiO2 paper
- **验证状态**: ✅ 交叉验证

### 1.2 作用机制

**四大机制**:

| 机制 | 说明 | 效果 |
|------|------|------|
| **晶核效应** | 提供C-S-H生长位点 | 加速水化 |
| **火山灰反应** | 与CH反应生成C-S-H | 提高强度 |
| **填充效应** | 填充毛细孔隙 | 细化孔结构 |
| **改善ITZ** | 改善界面过渡区 | 提高整体性 |

**化学方程式**:
```
SiO2 + Ca(OH)2 + H2O → C-S-H凝胶
```

- **来源**: materials-domain.md + IRJMETS 2025
- **验证状态**: ✅ 交叉验证

### 1.3 对混凝土性能的影响

**推荐掺量**: 1-3%（水泥质量计）

**强度提升效果**:

| 性能 | 提升幅度 |
|------|----------|
| 抗压强度 | 10-30% |
| 抗渗性 | 显著提升 |
| 早期水化 | 加速 |
| 28d强度 | 最佳效果 |

- **来源**: IRJMETS 2025 + 硅酸盐学报
- **验证状态**: ✅ 交叉验证

### 1.4 Nano SiO2对水泥水化的影响

**关键论文**:
- Hou et al. (2013). "Modification effects of colloidal nanoSiO2 on cement hydration and its gel property." *Composites Part B: Engineering*.
- DOI: 10.1016/j.compositesb.2012.07.030
- 他引: 108次

**核心发现**:
- 胶体纳米SiO2对水泥水化的改性作用
- 改善C-S-H凝胶性质
- 促进水化产物均匀分布

- **来源**: ResearchGate Hou Pengkun publications
- **验证状态**: ✅ DOI验证

### 1.5 Nano SiO2对粉煤灰水化的影响

**关键论文**:
- Hou et al. (2012). "Effects of colloidal nanoSiO2 on fly ash hydration." *Cement and Concrete Composites*.
- DOI: 10.1016/j.cemconcomp.2012.09.007
- 他引: 68次

- **来源**: ResearchGate
- **验证状态**: ✅ DOI验证

### 1.6 Nano SiO2对LC3的影响

**关键论文**:
- Pemmasani et al. (2023). "Influence and Addition of Nano-SiO2 on LC3." Springer.
- 研究发现: 3%纳米SiO2对LC3强度无显著影响

**另一研究发现**:
- 3%和5%胶体纳米SiO2可显著提高LC3早期(3d、7d)抗压强度
- **来源**: Brunel University PDF + Springer
- **验证状态**: ✅ 论文验证

### 1.7 Nano SiO2对SSC的影响

**关键发现**:
- 异步调控硅酸盐和铝酸盐水化动力学
- 改善早期和后期强度发展
- 优化水化产物分布

- **来源**: Chen et al. (2023) Cement and Concrete Research
- **验证状态**: ✅ DOI验证

---

## 二、Nano CaCO3纳米碳酸钙

### 2.1 基本特性

| 参数 | 典型值 |
|------|--------|
| 粒径 | 10-100 nm |
| 形态 | 立方体或针状 |
| 成本 | 比Nano SiO2便宜 |

- **来源**: materials-domain.md
- **验证状态**: ✅ 同源验证

### 2.2 作用机制

| 机制 | 说明 |
|------|------|
| **晶核效应** | 加速C3S水化 |
| **化学作用** | 参与C3A水化，形成碳铝酸盐 |
| **填充效应** | 细化孔结构 |

**推荐掺量**: 1-5%（水泥质量计）

- **来源**: materials-domain.md
- **验证状态**: ✅ 同源验证

### 2.3 对强度的影响

| 龄期 | 效果 |
|------|------|
| 早期 | 提升明显 |
| 后期 | 略有提升 |

- **来源**: materials-domain.md
- **验证状态**: ✅ 同源验证

---

## 三、ZIF-8 MOF阻锈剂

### 3.1 ZIF-8基本特性

**化学式**: Zn(2-甲基咪唑)2

**结构特点**:
- 类沸石拓扑结构(sodalite topology)
- 粒径: ~75 nm
- 比表面积: ~1206 m2/g
- 合成温度: 室温

**优势**:
- 中性和碱性环境中化学稳定
- 疏水性
- 无毒性
- 含不饱和含氮吸附位点

- **来源**: ScienceDirect ZIF-8 cement extract paper
- **验证状态**: ✅ 论文验证

### 3.2 阻锈机理

**吸附作用**:
- ZIF-8通过氮原子与钢筋表面铁原子形成Fe-N配位键
- 化学吸附于钢筋表面

**保护机理**:
1. 减少钢筋表面氯离子含量(降低28.6%)
2. 提高钢筋/砂浆界面处浆体密实度(孔隙率降低9.8%)
3. 形成更多保护性产物(Fe2O3和FeOOH)

- **来源**: 维普期刊ZIF-8阻锈剂论文
- **验证状态**: ✅ 论文验证

### 3.3 阻锈效果

**关键数据**:

| 掺量 | 浸泡时间 | 阻锈效率 |
|------|----------|----------|
| 0.2-0.8% | 180d | 8.3%-43.3%延长锈蚀诱发时间 |
| 0.8% | 180d | 62.1%阻锈效率 |

- **来源**: 维普期刊 + AMSE ZIF-8 Ce-Sol-gel paper
- **验证状态**: ✅ 论文验证

### 3.4 负载单氟磷酸酯的ZIF-8

**关键论文**:
- "Inhibition effect of monofluorophosphate-loaded ZIF-8 corrosion inhibitors in reinforced mortar"
- *Cement and Concrete Composites*, 157, 105887
- DOI: 10.1016/j.cemconcomp.2024.105887

- **来源**: ResearchGate Hou Pengkun publications
- **验证状态**: ✅ DOI验证

### 3.5 ZIF-8阻锈剂合成方法

**共沉淀法步骤**:

1. 将1.20g Zn(NO3)2·6H2O溶于9.0mL去离子水
2. 将22.30g 2-甲基咪唑溶于80.0mL去离子水
3. 硝酸锌溶液逐滴加入2-甲基咪唑溶液(1滴/秒)
4. 搅拌24h
5. 高速离心(10000r/min)收集白色产物
6. 去离子水洗涤3次
7. 65°C真空干燥过夜

- **来源**: 维普期刊ZIF-8阻锈剂论文
- **验证状态**: ✅ 论文验证

---

## 四、纳米材料协同效应

### 4.1 二元/三元纳米复配

| 组合 | 效果 |
|------|------|
| Nano SiO2 + Nano CaCO3 | 协同提升强度 |
| Nano TiO2 | 光催化自清洁 |
| Nano Fe2O3 | 磁性分离、重金属固化 |

- **来源**: materials-domain.md
- **验证状态**: ✅ 同源验证

### 4.2 纳米SiO2与玄武岩纤维协同

**研究发现**:
- Nano SiO2填充效应使混凝土基体更密实
- 玄武岩纤维有效抑制基体裂纹形成
- Nano SiO2促进Ca(OH)2与玄武岩纤维粘结
- 增强纤维-基体界面结合

**800°C后性能对比**:
- 立方体抗压强度提高33.7%
- 劈裂抗拉强度提高15.6%
- 棱柱体抗压强度提高10.4%
- 抗折强度提高17.2%

- **来源**: Frontiers Materials 2024
- **验证状态**: ✅ 论文验证

---

## 参考文献

1. Hou et al. (2013). Modification effects of colloidal nanoSiO2 on cement hydration. *Composites Part B*, 4.92 IF, 他引108.
2. Hou et al. (2012). Effects of colloidal nanoSiO2 on fly ash hydration. *Cement and Concrete Composites*, 5.515 IF, 他引68.
3. Hou et al. (2015). Effects of colloidal nanoSiO2 on rheological and mechanical properties. *Cement and Concrete Composites*.
4. Chen et al. (2023). Toward performance improvement of supersulfated cement by nano silica. *Cement and Concrete Research*, 167, 107117.
5. Wang et al. (2024). Inhibition effect of ZIF-8 corrosion inhibitors. *Cement and Concrete Composites*, 157, 105887.
6. Pemmasani et al. (2023). Influence and Addition of Nano-SiO2 on LC3. Springer.
7. Frontiers Materials (2024). Experimental study on mechanical properties of basalt fiber reinforced nano-SiO2 concrete after high temperature.

---

## 五、纳米SiO₂粒径最新研究（ACS Omega 2026）

### 5.1 ACS Omega研究：不同粒径对水泥砂浆性能的影响

**论文信息**:
- "Nanoengineered Cement Mortar: Effects of Nanosilica Particle Size and Water-to-Binder Ratio on Mechanical and Durability Performance"
- *ACS Omega*, 2026
- DOI: 10.1021/acsomega.5c06496

**实验设计**:
- 纳米SiO₂粒径：12nm、20nm、40nm（AEROSIL, Evonik）
- 纯度：99.8%
- 水泥类型：CT1 (I型) 和 CT5 (V型)

**关键发现**:

| 粒径 | 效果 |
|------|------|
| 12nm, 20nm | 水泥砂浆质地不均匀，水泥浆体间形成间隙 |
| **40nm** | **最佳效果**：水泥浆体均匀，无间隙，填充能力+火山灰反应双重作用 |

**最优组合**:
- 40nm NS粒子
- 9%替代量
- W/B = 0.65

**机理分析**:
- 40nm NS可填充水泥浆体间的空隙
- 优异颗粒间压实度使砂浆更密实均匀
- 小粒径NS（12nm）反而无法有效填充间隙，仅附着在水泥颗粒周围

**结论**: 大粒径NS（40nm）降低孔隙率、提高力学性能效果更好，优于硅灰

**来源**: ACS Omega (2026)
**验证状态**: ✅ DOI验证

### 5.2 国内研究：30nm为最佳粒径

**关键数据**:
- 30nm NS：3d强度28.9MPa，14d强度58.3MPa，28d强度63.4MPa
- 优于硅灰（200nm）的参比试样

**推荐**:
- 纳米SiO₂最佳掺量不宜过大
- 与聚羧酸减水剂配合需超声处理确保分散

**来源**: 分体技术期刊 (2022)
**验证状态**: ✅ 论文验证

---

## 参考文献（补充）

7. ACS Omega (2026). Nanoengineered Cement Mortar: Effects of Nanosilica Particle Size. DOI: 10.1021/acsomega.5c06496
8. 分体技术 (2022). 纳米二氧化硅粒径对水泥砂浆抗压强度及抗氯离子渗透性能的影响

File: iteration/versions/v3.1.1_向量记忆升级/code/knowledge/supplementary-cementitious.md
# 辅助胶凝材料专题库

> 最后更新: 2026-05-06 | 条目数: 52 | 验证状态: ✅交叉验证

---

## 目录

1. [概述与分类](#一概述与分类)
2. [粒化高炉矿渣(GGBS)](#二粒化高炉矿渣ggbs)
3. [粉煤灰(Fly Ash)](#三粉煤灰fly-ash)
4. [硅灰(Silica Fume)](#四硅灰silica-fume)
5. [偏高岭土(Metakaolin)](#五偏高岭土metakaolin)
6. [火山灰质材料](#六火山灰质材料)
7. [其他SCMs](#七其他scms)

---

## 一、概述与分类

### 1.1 定义

**辅助胶凝材料(SCMs)**: 
- 粉状矿物质材料
- 以硅、铝、钙等氧化物为主要成分
- 制备混凝土或砂浆时掺用
- 部分替代水泥熟料

**分类**:

| 类型 | 说明 | 代表材料 |
|------|------|----------|
| **活性SCMs** | 含活性SiO2/Al2O3，与碱反应生成胶凝产物 | 硅灰、矿渣、粉煤灰 |
| **非活性SCMs** | 无或少量活性组分 | 石灰石粉 |

- **来源**: 中国百科网 + FHWA SCMs Guide
- **验证状态**: ✅ 交叉验证

### 1.2 SCMs的作用方式

| 方式 | 机理 | 说明 |
|------|------|------|
| **填充效应** | 细颗粒填充大孔 | 立即改善孔结构 |
| **晶核效应** | 为水化产物提供成核位点 | 加速水化 |
| **火山灰反应** | SiO2+Al2O3+CH→C-S-H | 生成额外C-S-H |

- **来源**: NBMCW SCMs article
- **验证状态**: ✅ 验证

### 1.3 掺量参考

| SCM | 典型掺量范围 | 备注 |
|-----|--------------|------|
| GGBS | 30-70% | 可达80% |
| 粉煤灰(F类) | 15-30% | - |
| 粉煤灰(C类) | 20-35% | - |
| 硅灰 | 5-10% | 需配合减水剂 |
| 偏高岭土 | 10-20% | 高火山灰活性 |

- **来源**: Concrete Metric SCM Guide + FHWA
- **验证状态**: ✅ 交叉验证

---

## 二、粒化高炉矿渣(GGBS)

### 2.1 基本特性

**来源**: 高炉炼铁时，浮在铁水表面的熔融物经淬冷而成

**化学组成**:
| 成分 | 含量 |
|------|------|
| Al2O3 | 主要活性组分 |
| CaO | ~35-45% |
| SiO2 | ~30-35% |
| MgO | ~5-15% |

**活性指数分级**:
- S75: 7d≥75%, 28d≥95%
- S95: 7d≥95%, 28d≥115%
- S105: 7d≥105%, 28d≥115%

- **来源**: 中国百科网 + GB/T 18046
- **验证状态**: ✅ 交叉验证

### 2.2 水化机理

**潜在水硬活性**:
- 淬冷形成不稳定玻璃质结构
- 碱性环境下激活水化
- 主要水化产物: C-S-H

**水化反应**:
```
矿渣玻璃体 + Ca(OH)2 + 水 → C-S-H凝胶 + C-A-S-H凝胶
```

- **来源**: Concrete Metric + FHWA
- **验证状态**: ✅ 交叉验证

### 2.3 对混凝土性能的影响

| 性能 | 影响 |
|------|------|
| 和易性 | 改善黏聚性 |
| 水化热 | 降低(适合大体积) |
| 早期强度 | 可能降低 |
| 后期强度 | 显著提高 |
| 耐久性 | 改善，尤其抗氯盐 |
| 抗硫酸盐 | 良好 |

- **来源**: NBMCW + Concrete Metric
- **验证状态**: ✅ 交叉验证

### 2.4 胶凝效率系数

**公式**: 
```
k = SCM抗压强度贡献 / 水泥抗压强度贡献
```

| SCM | k值 |
|-----|-----|
| GGBS | ~0.9 |
| 粉煤灰(F类) | ~0.4 |
| 硅灰 | ~2.0 |

- **来源**: Concrete Metric SCM Guide
- **验证状态**: ✅ 验证

---

## 三、粉煤灰(Fly Ash)

### 3.1 基本分类

| 类型 | 来源 | CaO含量 | 火山灰活性 |
|------|------|---------|-----------|
| **F类** | 无烟煤/烟煤 | <10% | 高，需CH激发 |
| **C类** | 褐煤/亚烟煤 | 15-35% | 有一定水硬性 |

- **来源**: FHWA MCTC Guide + NBMCW
- **验证状态**: ✅ 交叉验证

### 3.2 物理特性

| 特性 | 说明 |
|------|------|
| 形态 | 空心或实心玻璃微珠 |
| 微珠含量 | 越多越好 |
| 烧失量 | 越低越好 |
| 细度 | 越细越好 |

**化学组成**:
- SiO2 + Al2O3: 通常>60%
- CaO: F类<10%, C类15-35%

- **来源**: FHWA + NBMCW
- **验证状态**: ✅ 交叉验证

### 3.3 火山灰反应机理

**反应方程式**:
```
SiO2 + Al2O3 + Ca(OH)2 + H2O → C-S-H + C-A-S-H
```

**反应阶段**:
1. **早期**: 形态效应改善和易性
2. **中期**: 填充效应
3. **后期**: 火山灰反应消耗CH

- **来源**: FHWA SCMs Guide + Concrete Metric
- **验证状态**: ✅ 交叉验证

### 3.4 对混凝土性能的影响

**优点**:
- 改善和易性(球形颗粒润滑)
- 节约水泥
- 降低水化热
- 提高后期强度
- 提高抗渗性
- 控制碱骨料反应(ASR)

**缺点**:
- 早期强度发展慢
- 需更长养护时间
- 可能增加碳化深度

- **来源**: FHWA + NBMCW
- **验证状态**: ✅ 交叉验证

---

## 四、硅灰(Silica Fume)

### 4.1 基本特性

**来源**: 冶炼硅铁合金或金属硅时，经烟道冷却收集的微细球形颗粒

**特性参数**:

| 参数 | 典型值 |
|------|--------|
| 粒径 | <1μm，平均0.1μm |
| 比表面积 | >15 m2/g |
| SiO2含量 | >85% |
| 形态 | 极细玻璃球状 |
| 结晶度 | 无定形(高活性) |

- **来源**: 中国百科网 + Concrete Metric
- **验证状态**: ✅ 交叉验证

### 4.2 作用机理

| 机理 | 说明 |
|------|------|
| **填充效应** | 填充水泥颗粒间微孔 |
| **火山灰反应** | 与CH反应生成C-S-H |
| **改善ITP** | 改善骨料-浆体界面 |

**反应方程式**:
```
SiO2(纳米) + Ca(OH)2 + H2O → C-S-H
```

- **来源**: Concrete Metric + NBMCW
- **验证状态**: ✅ 交叉验证

### 4.3 对性能的影响

**强度提升**:
- 抗压强度提高: 10-30%
- 火山灰反应生成额外C-S-H
- 细化孔结构

**耐久性改善**:
| 性能 | 改善程度 |
|------|----------|
| 抗渗性 | 显著提高 |
| 抗冻性 | 提高 |
| 抗化学侵蚀 | 提高 |
| 抗磨性 | 提高 |

**推荐掺量**: 5-10%（需配合高性能减水剂）

- **来源**: Concrete Metric + IRJMETS 2025
- **验证状态**: ✅ 交叉验证

---

## 五、偏高岭土(Metakaolin)

### 5.1 基本特性

**来源**: 高岭土在500-800°C煅烧脱羟基

**化学组成**:
- Al2O3: 35-45%
- SiO2: 45-55%

**特性**:
- 无定形结构(高火山灰活性)
- 比表面积大
- 反应活性高于粉煤灰

- **来源**: Concrete Metric + NBMCW
- **验证状态**: ✅ 交叉验证

### 5.2 作用机理

**火山灰反应**:
```
Al2O3 + SiO2 + Ca(OH)2 + H2O → C-A-S-H凝胶
```

**特点**:
- 反应速率快于粉煤灰
- 同时消耗CH和C-S-H
- 形成致密微观结构

- **来源**: Concrete Metric
- **验证状态**: ✅ 验证

### 5.3 对性能的影响

| 性能 | 影响 |
|------|------|
| 早期强度 | 提高 |
| 后期强度 | 显著提高 |
| 抗渗性 | 显著提高 |
| 抗ASR | 有效 |
| 颜色 | 可用于白色混凝土 |

**推荐掺量**: 10-20%

- **来源**: Concrete Metric + NBMCW
- **验证状态**: ✅ 交叉验证

---

## 六、火山灰质材料

### 6.1 分类

| 类型 | 代表材料 |
|------|----------|
| 天然 | 火山灰、凝灰岩、硅藻土、硅藻石 |
| 人工 | 烧煤矸石、烧页岩、烧黏土 |

- **来源**: 中国百科网
- **验证状态**: ✅ 验证

### 6.2 品质要求

**GB/T 2847-2005《用于水泥中的火山灰质混合材料》**

| 要求 | 说明 |
|------|------|
| 烧失量 | ≤10% |
| SO3含量 | ≤3% |
| 火山灰试验 | 必须合格 |
| 28d抗压强度比 | ≥65% |

- **来源**: GB/T 2847-2005
- **验证状态**: ✅ 标准验证

---

## 七、其他SCMs

### 7.1 磷渣粉

**来源**: 电炉冶炼黄磷时的熔融物经淬冷

**特点**:
- 主要成分: SiO2 + CaO (>85%)
- 玻璃体含量: 85-90%
- 具有较高潜在活性

- **来源**: 中国百科网
- **验证状态**: ✅ 验证

### 7.2 稻壳灰(RHA)

**来源**: 稻谷加工副产物燃烧后收集

**特性**:
- SiO2含量: 85-95%
- 无定形或结晶
- 取决于燃烧温度

**效果**:
- 提高强度
- 改善耐久性
- 绿色环保

- **来源**: NBMCW + Concrete Metric
- **验证状态**: ✅ 交叉验证

### 7.3 石灰石粉

**定义**: 石灰岩粉碎加工，粒径<0.16mm

**作用**:
- 填充密实效应
- 改善和易性
- 提高强度(有限掺量)
- 降低绝热温升

**推荐掺量**: 需控制，过量可能影响耐久性

- **来源**: 中国百科网
- **验证状态**: ✅ 验证

---

## 参考文献

1. GB/T 2847-2005. 用于水泥中的火山灰质混合材料.
2. GB/T 18046-2008. 用于水泥和混凝土中的粒化高炉矿渣粉.
3. GB/T 1596-2017. 用于水泥和混凝土中的粉煤灰.
4. FHWA. Use of Supplementary Cementitious Materials in Concrete Mixtures. HIF-19-054.
5. NBMCW. Why SCMs are Replacing OPC Cement for Sustainable Concrete?
6. Concrete Metric. Supplementary Cementitious Materials Guide.
7. 中国百科网. 掺合料.

---

## 八、固废陶粒骨料

### 8.1 北京科技大学百万吨级固废陶粒（2026）

**技术特点**:
- 百万吨级规模化
- 成本约50元/吨（低成本）
- 掺入煤矸石/气化渣副产余热蒸汽/电力

**经济效益**:
- 100万吨/年可副产70万吨绿色蒸汽
- 或1.2亿度绿电

**荣誉**: 入选工信部《国家工业资源综合利用先进适用工艺技术设备目录》

**来源**: 北京科技大学（2026）
**验证状态**: ⚠️ 单源待验证

### 8.2 固废陶粒制备技术

**原料配比优化**:
- 煤矸石:粉煤灰:钢渣 = 3:1:1
- 烧结温度1200°C
- 体积密度947 kg/m³
- 筒压强度21.17 MPa
- 1h吸水率1.35%

**环保性能**:
- 重金属浸出浓度低于GB 3838-2002标准
- 无二次污染

**应用**: 轻质混凝土、隔墙板

**来源**: RSC Advances (2025)
**DOI**: 10.1039/D4RA08140D
**验证状态**: ✅ DOI验证

### 8.3 多源固废协同制备陶粒

**最优配比**:
- 白云鄂博尾矿25% + 高炉渣65% + 煤矸石10%

**工艺参数**:
- 预热400°C，20min
- 升温速率10°C/min
- 烧结1090°C，15min
- 随炉冷却

**性能指标**:
- 孔隙率48.13%
- 比表面积2.44 m²/g
- 盐酸溶出率1.88%

**应用**: 氨氮废水处理，去除率54.13%

**来源**: Springer (2025)
**验证状态**: ✅ 论文验证

---

## 九、赤泥基胶凝材料

### 9.1 协同激活技术体系

**北京科技大学刘晓明团队（2026）**:
- "两设计两效应"理论体系
- 中钙胶凝材料设计 + 多聚合度结构设计
- 硅的四配位同构效应 + 多固废复合协同效应

**关键数据**:
- 赤泥基生态胶凝材料：固废掺量超70%达90%
- 性能满足42.5#水泥标准
- 赤泥基S95级复合矿渣微粉
- 固废基路面基层材料：总固废掺量达97%以上

**示范工程**: 山西吕梁兴县3.2公里赤泥基道路

**获奖**: 教育部2025年度优秀成果奖二等奖

**来源**: 北京科技大学（2026）
**验证状态**: ⚠️ 单源待验证

### 9.2 赤泥充填材料

**配方**:
- 赤泥40% + 煤矸石 + 其他固废
- 固废总利用率达95%

**性能指标**:
- 7d强度4.4 MPa，28d强度6.9 MPa
- 初凝200min，终凝250min
- 初始坍落度>250mm，1h后>210mm

**环保特性**:
- pH 8.49条件下
- Ni固化效率97.03%
- Al固化效率94.32%
- Cr⁶⁺固化效率86.43%
- As固化效率84.22%

**来源**: USTB IJMMM (2025)
**DOI**: 10.1007/s12613-025-3144-4
**验证状态**: ✅ DOI验证

### 9.3 赤泥-矿粉复合胶凝材料

**响应面法优化**:
- 四因素交互模型：赤泥含量、钢纤维含量、碱激发剂用量、煅烧温度

**最优配比性能**:
- 28d抗折强度12.26 MPa
- 28d抗压强度69.83 MPa

**微观机理**: C-S-H + C-A-S-H凝胶协同形成，凝胶密化-骨架填充-强度增强

**来源**: MDPI Minerals (2025)
**验证状态**: ✅ 论文验证

---

## 参考文献（补充）

10. RSC Advances (2025). High-strength ceramsite from coal gangue, fly ash, and steel slag. DOI: 10.1039/D4RA08140D
11. Springer (2025). Multi-source industrial solid waste synergistic utilization for functional ceramsite
12. USTB IJMMM (2025). Red mud and coal gangue for underground backfill material. DOI: 10.1007/s12613-025-3144-4
13. MDPI Minerals (2025). Red Mud–Mineral Powder Composite Cementitious Material. DOI: 10.3390/min15050533
14. ACS Langmuir (2025). Low-Carbon Cementitious Materials from Chemically Activated Red Mud. DOI: 10.1021/acs.langmuir.5c01088
