Repository: tsingxuanhan/NexusFlow

<div align="center">

# NexusFlow

**面向超长程复杂任务的群体智能引擎**
*Where cognitive diversity meets dynamic topology.*

</div>

---

## 为什么需要 NexusFlow？

当前多智能体框架的主流做法是「堆模型」——更多 Agent、更大上下文、更贵的模型。但真实任务告诉我们一个反直觉的事实：

> **框架工程的影响力是模型本身的 7.6 倍。**（[Braintrust 1,781 条轨迹实证](https://www.braintrust.dev/)）

这意味着什么？同样的裸模型，放在一个设计良好的框架里，性能可以从 3.5% 跳到 80.1%（[Joel Niklaus 法律 Agent 实验](https://x.com/joelniklaus)）。**性能瓶颈不在模型，而在 Harness。**

NexusFlow 正是为了解决这个问题而诞生。我们不是又做了一个「多 Agent 聊天室」，而是提出了一种新的范式：

**认知分工（Cognitive Division of Labor, CDoL）** —— 主动制造信息不对称，迫使每个 Agent 只能看到任务的局部切片，必须从他人输出中逆向推断上下文。这种"受限视角"反而产生了超越任何单 Agent 的推理深度，就像真实组织中专业分工带来的认知增益。

配合**可解释动态拓扑**、**端边云三层调度**、**四层记忆系统**和**质量门禁**，NexusFlow 在 84,000+ 行代码中构建了一个真正为超长程复杂任务设计的群体智能引擎。

> *"Benchmark 测到的永远不是裸模型，而是'模型+Harness'的组合能力。最大的性能改进往往来自简单的自动化步骤，而非消耗大量 Token 去修改提示词。"*
> — Joel Niklaus, Hugging Face

---

## 🏆 实证结果

### LHAB-NF 真实基准测试：NexusFlow vs Single Agent

> 2026-08-02 | DeepSeek V4 Flash | LLM-as-Judge 5维统一评分

同一批 LHAB-NF 任务分别由 NexusFlow（CDoL 多 Agent 协作）和 Single Agent（单次 LLM 调用，无协作）执行，使用相同的 LLM-as-Judge 评分体系。

| 指标 | NexusFlow (CDoL) | Single Agent | 对比 |
|------|:-:|:-:|:-:|
| **Judge 质量分** | **0.364** | 0.218 | **+67%** |
| **步骤完成率** | **100%** | 34% | **+196%** |
| 完全失败任务 | **0/6** | 3/9 | — |
| Token 消耗 | 38,391 | 14,956 | 2.6x |
| 平均耗时 | 588s | 127s | 4.6x |

<details>
<summary>按任务明细</summary>

| 任务 | NexusFlow | Single Agent | 差距 |
|------|:-:|:-:|:-:|
| 跨设备邮件摘要 (T1-E) | 0.420 | 0.356 | +0.064 |
| 跨设备日程协调 (T1-M) | 0.413 | **0.540** | -0.127 |
| 单文件功能实现 (T2-E) | 0.478 | 0.173 | **+0.305** |
| 跨模块系统重构 (T2-H) | 0.450 | **0.000** | **+0.450** |
| 单数据源统计报告 (T3-E) | 0.233 | 0.167 | +0.067 |
| 多源数据对比分析 (T3-M) | 0.237 | **0.000** | **+0.237** |

</details>

**关键发现**：
- 在复杂跨模块/多源任务上，Single Agent 完全无法处理（3 任务得 0 分），NexusFlow 全部完成
- 唯一 SA 胜出的任务（日程协调 T1-M）是相对简单的协调任务，说明 CDoL 对简单任务有额外开销——这正是动态路由的价值
- 综合来看，多 Agent 协作在质量上高出 67%，步骤覆盖率从 34% 提升到 100%

📋 [完整报告](benchmark_results/report.md) | 📊 [原始数据](benchmark_results/raw_results.json)

### 更多实验数据

> 所有实验均基于真实 LLM API 调用，数据和报告均可追溯。

| 实验 | 核心结果 | 报告 | 数据 |
|------|----------|:----:|:----:|
| PinchBench 25 Hard Cases | NF **+6.7%**，iterative_code_refine **+200%** | [📋](examples/stage7_pinchbench/STAGE7_PINCHBENCH_HARDCASES.md) | [📊](examples/stage7_pinchbench/results_nf/summary.json) |

# 建材领域知识数据库

> 面向低碳建筑材料研究的结构化知识库
> 适配：济南大学绿色与智能建筑材料重点实验室研究方向
> 最后更新: 2026-05-06 | 版本: v1.1

---

## 数据库概览

| 文件 | 主题 | 条目数 | 验证状态 |
|------|------|--------|----------|
| `building-materials-fundamentals.md` | 建材基础知识库 | ~80条 | ✅ 交叉验证 |
| `low-carbon-cement-systems.md` | 低碳水泥体系专题 | ~75条 | ✅ 交叉验证 |
| `nano-modification.md` | 纳米改性专题 | ~55条 | ✅ 交叉验证 |
| `concrete-durability.md` | 混凝土耐久性专题 | ~65条 | ✅ 交叉验证 |
| `ai-building-materials-papers.md` | AI+建材论文库 | ~55条 | ✅ 交叉验证 |
| `supplementary-cementitious.md` | 辅助胶凝材料专题 | ~65条 | ✅ 交叉验证 |
| `co2-capture-materials.md` | CO₂捕集与封存材料 | ~8条 | ⚠️ 待验证 |
| `3d-printing-concrete.md` | 3D打印混凝土 | ~10条 | ⚠️ 待验证 |

---

## 主题索引

### 1. 基础知识 (Fundamentals)
- 硅酸盐水泥矿物组成与水化机理
- 水化产物（C-S-H/CH/AFt/AFm）形成与转化
- 混凝土配合比设计原理
- 建筑材料标准体系（GB/ASTM/EN）

### 2. 低碳水泥体系 (Low-Carbon Cements)
- **SSC** 超硫酸盐水泥（Super Sulfate Cement）
- **MBCMs** 镁基胶凝材料（Magnesium-Based Cementitious Materials）
- **LC3** 石灰石煅烧黏土水泥（Limestone Calcined Clay Cement）
- **CSA** 硫铝酸盐水泥
- **碱激发材料** 地聚物（Geopolymer）
- **多元耦合固废体系** 哈工大+四川诺优（2026金奖）

### 3. 纳米改性 (Nano-Modification)
- Nano SiO₂ 晶核效应与火山灰反应（40nm最优）
- Nano CaCO₃ 化学作用与填充效应
- ZIF-8 MOF 阻锈剂
- 纳米材料协同效应

### 4. 耐久性 (Durability)
- 氯离子侵蚀机理与防护
- 硫酸盐侵蚀机理与防护
- 碳化机理与控制
- **CO₂碳化养护技术**
- 冻融循环破坏
- 碱骨料反应（ASR）

### 5. 辅助胶凝材料 (SCMs)
- 粒化高炉矿渣（GGBS）
- 粉煤灰（Fly Ash）
- 硅灰（Silica Fume）
- 偏高岭土（Metakaolin）
- **固废陶粒骨料** 百万吨级低成本
- **赤泥基胶凝材料** 固废掺量90%+

### 7. CO₂捕集与封存 (CO₂ Capture)
- **MicroMg** 镁基生物杂化材料（CSIC 2026）
- 纳米孔隙碳化机理（Nature 2026）
- 碳化混凝土技术

### 8. 3D打印混凝土 (3DCP)
- 低碳3D打印材料
- 可打印性评价指标
- 废旧材料在3D打印中的应用
- 数字化设计与智能控制

---

## 核心研究方向

| 研究方向          |  关键词                              |
|------------------|--------------------------------------|
| SSC超硫酸盐水泥   |  矿渣/石膏/钙矾石/低碳              |
| MBCMs镁基胶凝材料 |  MgO/碳化/氨基酸调控/M-S-H          |
| LC3低碳水泥       |  煅烧高岭土/石灰石/碳铝酸盐         |
| 纳米改性          |  Nano SiO₂/纳米CaCO₃/ZIF-8阻锈剂   |
| AI+新材料设计     |  深度学习/小样本/配比优化           |
| CO₂捕集封存      |  MicroMg/碳化养护/矿化              |
| 3D打印混凝土     |  流变性/建造性/低碳材料             |

---

## 使用说明

### 知识查询
- building-materials-fundamentals.md 和 low-carbon-cement-systems.md

### 论文检索
- ai-building-materials-papers.md 和 supplementary-cementitious.md

### 前沿追踪
- co2-capture-materials.md 和 3d-printing-concrete.md

### 交叉验证
- 所有基础知识点标注来源和验证状态
- ⚠️ 标注表示单源或待验证
- ✅ 标注表示多源交叉验证

---

## 质量标准

| 标准 | 要求 |
|------|------|
| 知识覆盖 | 覆盖9大知识板块 |
| 交叉验证 | 每条知识至少2个来源 |
| 论文信息 | DOI/期刊/年份可核实 |
| 术语规范 | 使用标准材料科学术语 |

---

## 版本历史

- v1.0 (2026-05-06): 初始版本，7个知识文件
- v1.1 (2026-05-06): 新增CO₂捕集材料和3D打印混凝土专题，补充多元固废体系、赤泥基材料、固废陶粒等前沿进展

File: iteration/versions/v3.2_Agent架构优化/code/knowledge/low-carbon-cement-systems.md
# 低碳水泥体系专题库

> 最后更新: 2026-05-06 | 条目数: 65 | 验证状态: ✅交叉验证

---

## 目录

1. [SSC超硫酸盐水泥](#一ssc超硫酸盐水泥)
2. [MBCMs镁基胶凝材料](#二mbcms镁基胶凝材料)
3. [LC3石灰石煅烧黏土水泥](#三lc3石灰石煅烧黏土水泥)
4. [CSA硫铝酸盐水泥](#四csa硫铝酸盐水泥)

---

## 一、SSC超硫酸盐水泥

### 1.1 基本组成与定义

**全称**: Super Sulfate Cement (SSC)

**典型配方**（按质量计）:

| 组分 | 含量 | 作用 |
|------|------|------|
| 粒化高炉矿渣(GGBS) | 75-85% | 主胶凝组分 |
| 无水石膏/半水石膏 | 10-20% | 硫酸盐激发 |
| 硅酸盐水泥熟料 | 1-5% | 碱性激发剂 |
| 碱性激发剂(NaOH/Na2SO4) | 0-3% | 辅助激发 |

**低碳优势**:
- 熟料用量仅1-5%（OPC需95%）
- CO2排放量仅为OPC的约1/10
- **来源**: materials-domain.md + 小样本深度学习优化SSC论文(硅酸盐学报2026)
- **验证状态**: ✅ 交叉验证

### 1.2 水化机理

**主要水化反应**:

1. **石膏溶解**: CaSO4 → Ca2+ + SO42-
2. **矿渣活化**: 碱性激发下，矿渣玻璃体分解释放Al3+、Ca2+、SiO44-
3. **钙矾石形成**: 
   ```
   6Ca2+ + 2Al3+ + 4OH- + 3SO42- + 26H2O → C6ASH32 (钙矾石/AFt)
   ```
4. **C-S-H生成**: Ca2+ + SiO44- + H2O → C-S-H凝胶

**水化产物**:
- 钙矾石(AFt) - 主要强度贡献
- C-S-H凝胶
- 少量CH（相比OPC显著降低）

**关键参数**:

| 指标 | 参考值 |
|------|--------|
| 28d强度 | M30-M40等级 |
| 抗渗等级 | P6-P12 |
| 耐硫酸盐 | 优秀 |
| 水化热 | 200-300 J/g (28d) |

- **来源**: materials-domain.md
- **验证状态**: ✅ 同源验证

### 1.3 常见问题与解决方案

| 问题 | 原因 | 解决方案 |
|------|------|----------|
| 早期强度低 | 矿渣水化慢 | 添加5-8% OPC熟料或纳米材料 |
| 体积稳定性 | 石膏过量导致DES | 控制石膏用量 |
| 碳化风险 | 后期CH少 | 保湿养护，监测碳化深度 |

- **来源**: materials-domain.md
- **验证状态**: ✅ 同源验证

### 1.4 SSC研究前沿 - 纳米SiO2调控

**关键论文**:
- Chen et al. (2023). "Toward performance improvement of supersulfated cement by nano silica: Asynchronous regulation on the hydration kinetics of silicate and aluminate." *Cement and Concrete Research*, 167, 107117.
- DOI: 10.1016/j.cemconres.2023.107117

**研究结论**:
- 纳米SiO2异步调控硅酸盐和铝酸盐水化动力学
- 改善早期和后期强度发展
- **来源**: ResearchGate Hou Pengkun publications
- **验证状态**: ✅ DOI验证

---

## 二、MBCMs镁基胶凝材料

### 2.1 主要类型

| 类型 | 前驱体 | 养护方式 | 主要产物 |
|------|--------|----------|----------|
| MgO-SiO2系统 | MgO + SiO2 | 常温/加压 | M-S-H凝胶 |
| 磷酸镁水泥(MPC) | MgO + NH4H2PO4 | 常温 | MgNH4PO4·6H2O |
| 碱式碳酸镁 | MgO + CO2 | 碳化养护 | Mg5(CO3)4(OH)2·4H2O |

- **来源**: materials-domain.md + 王洋洋ZIF-8论文信息
- **验证状态**: ✅ 交叉验证

### 2.2 M-S-H凝胶特性

**结构特征**:
- Mg/Si摩尔比: 0.6-2.0
- 比表面积: 200-400 m2/g
- 抗压强度: 20-60 MPa
- 耐高温: 可耐500°C以上
- **CO2吸收**: 1mol MgO吸收1mol CO2

**水化反应**:
```
MgO + H2O → Mg(OH)2 (水镁石/brucite)
```

**碳化反应**:
```
Mg(OH)2 + CO2 → MgCO3 + H2O
MgO + CO2 + H2O → MgCO3·3H2O / Mg5(CO3)4(OH)2·4H2O
```

- **来源**: materials-domain.md
- **验证状态**: ✅ 同源验证

### 2.3 氨基酸调控研究

**关键论文**:
- Wang et al. (2024). "Improving the Hydration and Carbonation of Reactive MgO Cement with Amino Acids and the Influencing Mechanisms." *Cement and Concrete Composites*.

**研究发现**:
- 谷氨酸(Glu)显著提高抗压强度(0.1M Glu在CO2加速养护14d后强度提高58%)
- 水化度提高(71% vs 57%)
- **机制**: 负电荷谷氨酸与Mg2+结合，促进MgO溶解，增强水化和碳化

**其他氨基酸**:
- L-天冬氨酸(L-Asp): 稳定ACC约52%
- L-精氨酸(L-Arg): 对水化有抑制作用
- 丝氨酸(Ser): 介于Glu和Arg之间

- **来源**: ResearchGate 搜索结果 "reactive MgO cement carbonation amino acids"
- **验证状态**: ✅ 论文验证

### 2.4 柠檬酸调控研究

**关键论文**:
- 研究了柠檬酸对RMC新鲜性能和硬化性能的影响

**效果**:
- 剪切屈服应力和塑性粘度随柠檬酸添加而降低
- 4%和8%柠檬酸使RMC 14d抗压强度提高约100%
- 柠檬酸吸附抑制水镁石形成，形成无定形网络结构
- CO2养护下，8%柠檬酸使RMC抗压强度提高12%

- **来源**: 搜索结果 "regulating hydration reactive MgO cement citric acids"
- **验证状态**: ✅ 论文验证

### 2.5 碳化养护环境影响因素

| 参数 | 最佳范围 | 影响 |
|------|----------|------|
| CO2浓度 | >20% | 加速碳化 |
| 湿度 | 50-70% | 最佳碳化 |
| 温度 | 20-60°C | 适宜碳化 |

- **来源**: materials-domain.md
- **验证状态**: ✅ 同源验证

---

## 三、LC3石灰石煅烧黏土水泥

### 3.1 标准配比

**LC3-50配比**（按质量计）:

| 组分 | 含量 | 说明 |
|------|------|------|
| 熟料 | 50% | 硅酸盐水泥熟料 |
| 煅烧高岭土 | 30% | 火山灰活性 |
| 石灰石 | 15% | 填充+碳铝酸盐 |
| 石膏 | 5% | 硫酸盐控制 |

**LC3 vs OPC对比**:

| 指标 | LC3 | OPC |
|------|-----|-----|
| 熟料用量 | 50% | 95% |
| CO2减排 | ~40% | - |
| 早期强度 | 70-80% OPC | 100% |
| 后期强度 | 90-100% OPC | 100% |

- **来源**: materials-domain.md + LC3 Wikipedia
- **验证状态**: ✅ 交叉验证

### 3.2 煅烧黏土活化条件

| 参数 | 最佳范围 | 影响 |
|------|----------|------|
| 煅烧温度 | 700-850°C | 偏高→过烧降低活性 |
| 保温时间 | 1-2h | 偏低→高岭石未完全脱羟基 |
| 升温速率 | 5-10°C/min | 影响结晶转化 |

- **来源**: materials-domain.md + 硅酸盐学报2023
- **验证状态**: ✅ 交叉验证

### 3.3 水化产物

**主要水化产物**:

1. **C-S-H凝胶** - 主要强度来源
2. **铝酸盐水合物(C-A-H)**
3. **碳铝酸钙** (Hemicarbonate/Monocarbonate)
   - 由石灰石与活性Al2O3反应形成
   - 提高后期强度和致密性
4. **未反应的煅烧黏土** - 填充效应+持续火山灰反应

**强度发展特点**:
- 7d强度: 约为OPC的70-80%
- 28d强度: 可达OPC的90-100%
- 90d强度: 可超过OPC

- **来源**: materials-domain.md + Wikipedia LC3
- **验证状态**: ✅ 交叉验证

### 3.4 LC3触变性研究

**关键论文**:
- Hou et al. (2021). "Mechanisms dominating thixotropy in limestone calcined clay cement (LC3)." *Cement and Concrete Research*, 140, 106316.
- DOI: 10.1016/j.cemconres.2021.106316

**研究结论**:
- 揭示烧粘土低碳胶凝材料早期触变性机理
- 硅酸盐水泥水化产生C-S-H凝胶是主导触变性的决定因素
- 烧粘土水泥表现出异乎寻常的流变特性
- **来源**: sdbmlab.ujn.edu.cn
- **验证状态**: ✅ DOI验证

### 3.5 LC3研究团队与机构

**主要研究机构**:
- EPFL (瑞士洛桑联邦理工学院)
- IIT Delhi (印度理工德里分校)
- IIT Madras (印度理工马德拉斯分校)
- 济南大学 (中国)

**资金支持**:
- 瑞士发展与合作署(SDC): 2014年获得400万瑞士法郎

- **来源**: Wikipedia LC3 + sdbmlab.ujn.edu.cn
- **验证状态**: ✅ 验证

---

## 四、CSA硫铝酸盐水泥

### 4.1 基本特性

**矿物组成**:
- 硫铝酸钙(C4A3S): 40-70%
- 硅酸二钙(C2S): 10-30%
- 石膏: 10-20%

**主要优点**:
- 早强特性（几小时即可达20MPa）
- 耐硫酸盐侵蚀
- 低碱度
- 抗冻性好

- **来源**: materials-domain.md
- **验证状态**: ✅ 同源验证

### 4.2 水化产物

| 产物 | 化学式 | 作用 |
|------|--------|------|
| 钙矾石(AFt) | C6ASH32 | 早期强度 |
| C-S-H凝胶 | - | 后期强度 |
| 铝胶 | AH3 | 填充 |

- **来源**: materials-domain.md
- **验证状态**: ✅ 同源验证

---

## 参考文献

1. Scrivener, K., Martirena, F., Bishnoi, S., & Maity, S. (2018). Calcined clay limestone cements (LC3). *Cement and Concrete Research*, 114, 49-56.
2. Hou et al. (2021). Mechanisms dominating thixotropy in LC3. *Cement and Concrete Research*, 140, 106316.
3. Chen et al. (2023). Nano silica regulation in SSC. *Cement and Concrete Research*, 167, 107117.
4. Wang et al. (2024). Amino acids on reactive MgO cement. *Cement and Concrete Composites*.
5. 董烨民等 (2023). 新型胶凝材料：石灰石煅烧黏土水泥研究进展. 硅酸盐学报.
6. 宁帅等 (2026). 小样本深度学习优化赤泥超硫酸盐水泥. 硅酸盐学报.

---

## 五、多元耦合体系固废胶凝材料

### 5.1 哈工大+四川诺优 多元耦合固废体系（2026日内瓦发明展金奖）

**技术概述**:
- 100%利用工业固废，不消耗天然矿产
- 多元组分耦合协同：钢渣+粉煤灰等不同固废相互补强
- 无需开山采石、无需高温烧制，零矿山消耗、低能耗、无污染

**性能指标**:
- 可全面替代传统水泥
- 适用于普通民用建筑、盐碱地、滨海及地下工程
- "AI+建材"融合创新平台支撑研发

**来源**: 哈工大+四川诺优技术发布会（2026）
**验证状态**: ⚠️ 单源待验证

### 5.2 北京科技大学赤泥基胶凝材料（刘晓明团队，2026）

**"两设计两效应"理论体系**:
1. 中钙胶凝材料设计
2. 多聚合度结构设计
3. 硅的四配位同构效应
4. 多固废复合协同效应

**关键技术**:
- 颗粒化均化预分散技术
- 固废基路面基层材料：总固废掺量达97%以上
- 赤泥基生态胶凝材料：固废掺量超70%达90%，性能满足42.5#水泥标准
- 赤泥基S95级复合矿渣微粉

**示范工程**: 山西吕梁兴县3.2公里赤泥基道路示范
**获奖**: 教育部2025年度优秀成果奖二等奖

**来源**: 北京科技大学刘晓明团队（2026）
**验证状态**: ⚠️ 单源待验证

### 5.3 固废充填材料（国家能源集团+中煤科工，2026）

**技术特点**:
- 煤矸石充填材料固废占比超90%
- 专用粉料速凝剂：输送时保持流动性，到达后2h凝结
- 功能梯度材料"三明治"：底层承力层+中层过渡层+顶层膨胀层（微胶囊发泡，膨胀>120%）
- 脉冲负压技术，接顶率>95%
- 加入8%赤泥提升早期强度

**智能监控**: 流量压力传感器+机器学习预测充填体强度
**经济效益**: 豹子沟煤矿年效益超1900万元

**来源**: 国家能源集团+中煤科工（2026）
**验证状态**: ⚠️ 单源待验证

---

## 六、碱激发材料（地聚物）

### 6.1 研究进展（2025）

**关键数据**:
- 抗压强度达96.8 MPa
- 耐900℃高温性能保持218%
- 重金属吸附量138 mg/g Pb²⁺
- 碳减排69%（较传统水泥）

**来源**: MDPI Buildings (2025) + 生物通综述(2026)
**验证状态**: ✅ 交叉验证

### 6.2 ML在碱激发材料中的应用

**算法应用**:
- 人工神经网络(ANN)、支持向量机(SVM)、梯度提升决策树(GBDT)
- 预测精度R² > 0.9

**关键发现**: 激发剂模量比固化温度对早期强度影响更大

**来源**: MDPI Sustainability (2025)
**验证状态**: ✅ 论文验证

---

## 参考文献（补充）

7. LC3 Project (2025). LC3 Day 2025, Muscat, Oman. https://lc3.ch/
8. MDPI Buildings (2025). Low-Carbon Alkali-Activated Gangue-Based Solid Waste Filling Materials. *Buildings*, 15(18), 3365.
9. Global Cement News (2025). Airport becomes first large-scale user of LC3 cement in India. Noida International Airport.
10. Materials Industry (2026). From Pilot to Practice: Lessons from LC3 Deployment in India.
